Repository: MarkusSchilling/ontoFNCT

# ontoFNCT
This repository comprises ontology files, exemplary primary and secondary as well as mapped data and information on the development of the full-notch creep test ontology (OntoFNCT).

File: analysis/TimeToFailureAnalysis.ipynb
```
import numpy as np
import pandas as pd
import matplotlib.pyplot as plt
from matplotlib.ticker import ScalarFormatter
from scipy import stats
from Module import ImportTripleStore as its
from Module import LinearRegression as lr
link_core = "https://materialdigital.github.io/core-ontology/ontology.rdf"
link_ontoFNCT = "https://markusschilling.github.io/ontoFNCT/ontology.rdf"
link_data = "https://raw.githubusercontent.com/MarkusSchilling/ontoFNCT/main/analysis/ontoFNCT_exemplary_data_PE-HD.rdf"
triple_store = its.get_triple_store(link_core, link_ontoFNCT, link_data)
data = its.get_dataframe(triple_store)
```

```
## get unique content
# 0: Process_ID, 1: Material, 2: Medium, 3: Time to failure tf, 4: Stress measured sigmaL
#             - - -	h MPa
unique_mat = pd.unique(data[1])
unique_med = pd.unique(data[2])
# label_dic is set manual 
label_dic = {"PE-HD Lupolen 4261 AG UV 60005": "AGUV", "PE-HD Lupolen 5021 DX": "5021DX"} 
print("There are " + str(len(unique_mat)) + " unique materials and " + str(len(unique_med)) + " unique media.")
# create figure for comparison
fig, ax = plt.subplots(1, 1, figsize=(6, 4), dpi=150)
prop_cycle = plt.rcParams["axes.prop_cycle"]
colors = prop_cycle.by_key()["color"]
plt.rcParams.update({"font.size": 16})
idx = 0
for mat in unique_mat:
    for med in unique_med:
        ## filter and select data
        mask_Material = data[1] == mat
        mask_Medium = data[2] == med
        mask = np.array(mask_Material * mask_Medium)
        if any(mask):
            arr = data[[3, 4]].to_numpy(dtype=np.float64)
            time = arr[mask[:]][:, 0]
            stress = arr[mask[:]][:, 1]
            
            # block for uncertainty + CI + outlier flagging (log-log regression)
            # Fit log10(time) = intercept + slope * log10(stress)
            x = np.log10(stress)
            y = np.log10(time)

            # Reference stress (sigma_L,ref) used in the plot (horizontal line)
            stress_ref_value = 9.0
            x_ref = np.log10(stress_ref_value)

            # Linear regression in log space
            slope, intercept, r_val, p_val, std_err_slope = stats.linregress(x, y)

            # Predicted log10(t_f,ref)
            y_hat_ref = intercept + slope * x_ref

            # Standard error of estimate (in log space)
            y_hat = intercept + slope * x
            residuals = y - y_hat
            n = len(x)
            s_err = np.sqrt(np.sum(residuals**2) / (n - 2))

            x_mean = np.mean(x)
            Sxx = np.sum((x - x_mean)**2)

            # 95% CI for mean prediction at x_ref (confidence interval, in log space)
            tcrit = stats.t.ppf(0.975, df=n-2)
            se_mean = s_err * np.sqrt(1/n + (x_ref - x_mean)**2 / Sxx)

            ci_low = y_hat_ref - tcrit * se_mean
            ci_high = y_hat_ref + tcrit * se_mean

            tf_ref = 10**y_hat_ref
            tf_ref_ci = (10**ci_low, 10**ci_high)

            print(f"t_f,ref = {tf_ref:.2f} h (95% CI: {tf_ref_ci[0]:.2f} – {tf_ref_ci[1]:.2f} h)")

            # Simple residual-based outlier flagging in log space (warning only)
            z = residuals / s_err
            outlier_idx = np.where(np.abs(z) > 2.0)[0]
            if len(outlier_idx) > 0:
                print("WARNING: Potential outlier points detected (|residual| > 2*s_err in log space):")
                for i in outlier_idx:
                    print(f"  stress={stress[i]:.3f}, tf={time[i]:.3f} (log-residual={residuals[i]:+.3f})")
            # end block for uncertainty + CI + outlier flagging (log-log regression)
            
            time9, time_reg, stress_reg, trange, srange, r_value, p_value, std_err = lr.get_regression(time, stress)
            ## plotting 
            ax.loglog(time, stress, "o", c=colors[idx], lw=2, label=label_dic[mat] + " | " + med )
            ax.loglog(time_reg, stress_reg, c=colors[idx], ls="--",  lw=2)
            #ax.fill_between(time_reg, stress_reg-limit, stress_reg+limit, color=colors[idx], alpha=0.5)
            ax.axhline(y = 9, c="grey", ls="--")
            #ax.annotate("$t_\mathrm{f}^*$ = " + str(time9), (time9, 9+anno[idx]), fontsize=12)
            
            
            # block visualize 95% CI and annotate t_f,ref in the plot
            # 95% CI band for t_f,ref on x-axis (log scale) at sigma_L,ref
            ax.axvspan(tf_ref_ci[0], tf_ref_ci[1], color=colors[idx], alpha=0.12, lw=0)

            # Marker at the reference point (t_f,ref, sigma_ref)
            ax.plot(tf_ref, stress_ref_value, marker="x", ms=8, mew=2, color=colors[idx])

            # Text annotation (slightly shifted to avoid overlap in log scale)
            annot_text = (r"$t_{f,\mathrm{ref}}$=" + f"{tf_ref:.1f} h"
                        + "\n" + r"95% CI: [" + f"{tf_ref_ci[0]:.1f}" + "–" + f"{tf_ref_ci[1]:.1f}" + "]")

            ax.annotate(
                annot_text,
                xy=(tf_ref, stress_ref_value),
                xytext=(tf_ref * 1.10, stress_ref_value * 1.03),
                textcoords="data",
                fontsize=9,
                color=colors[idx],
                arrowprops=dict(arrowstyle="->", color=colors[idx], lw=1)
            )
            # end block visualize 95% CI and annotate t_f,ref in the plot

            print(label_dic[mat] + " | " + med + " t9 = " + str(time9), "R = {:.2f}".format(r_value), "| P =  {:.3f}".format(p_value))
            idx += 1
        else: 
            print("Material "+mat+" and medium "+med+" combination is not available.")
ax.legend(loc="upper center", ncol=int(idx/2), prop={"size": 10})
for pos in ["top", "bottom", "left", "right"]:
    ax.spines[pos].set_linewidth(2)
ax.set_xlabel("Time to Failure $t_\mathrm{L}$ / h")
ax.set_ylabel("Actual Stress Applied $\sigma_\mathrm{L}$ / MPa")
for axis in [ax.xaxis, ax.yaxis]:
    axis.set_major_formatter(ScalarFormatter())
## following ticks are set manual
ax.set_xticks([10, 100])
ax.set_yticks([8, 9, 10, 11])
fig.savefig("LifetimeRegression.png", bbox_inches="tight")
plt.show()
```

There are 2 unique materials and 2 unique media.
AGUV | Arkopal t9 = 56.6 R = -0.99 | P =  0.001
AGUV | Distilled Water t9 = 192.3 R = -0.90 | P =  0.039
5021DX | Arkopal t9 = 7.2 R = -0.97 | P =  0.005
5021DX | Distilled Water t9 = 8.8 R = -0.93 | P =  0.020
